Repository: ozgucbertug/3DCP-Extrusion-Parameter-Optimization

File: data/data_3dcp_wClean.csv
layer_height,extrusion,speed,layer_width
8,2,80,49.0
8,2,80,48.3
8,2,80,48.4
8,2,80,48.8
8,2,80,48.4
8,2,100,38.9
8,2,100,39.4
8,2,100,38.7
8,2,100,39.8
8,2,100,39.0
8,2,120,33.5
8,2,120,33.0
8,2,120,32.8
8,2,120,33.1
8,2,120,33.3
8,2,140,28.0
8,2,140,27.9
8,2,140,28.2
8,2,140,28.3
8,2,140,28.3
8,2,160,25.0
8,2,160,24.8
8,2,160,25.5
8,2,160,24.8
8,2,160,25.6
8,2,180,22.2
8,2,180,22.4
8,2,180,22.4
8,2,180,22.9
8,2,180,23.0
8,2,200,21.0
8,2,200,20.5
8,2,200,21.2
8,2,200,21.5
8,2,200,21.3
8,2,220,19.4
8,2,220,19.2
8,2,220,19.7
8,2,220,19.7
8,2,220,19.4
8,2,240,18.8
8,2,240,18.2
8,2,240,18.4
8,2,240,18.5
8,2,240,18.4
8,2,260,17.7
8,2,260,17.5
8,2,260,17.0
8,2,260,17.6
8,2,260,17.3
8,2,280,16.4
8,2,280,16.8
8,2,280,16.4
8,2,280,16.6
8,2,280,16.2
10,2,60,49.3
10,2,60,47.7
10,2,60,49.6
10,2,60,46.6
10,2,60,48.8
10,2,80,38.6
10,2,80,37.6
10,2,80,38.7
10,2,80,38.4
10,2,80,38.5
10,2,100,30.4
10,2,100,29.3
10,2,100,31.4
10,2,100,31.6
10,2,100,28.7
10,2,120,27.2
10,2,120,27.5
10,2,120,27.4
10,2,120,27.5
10,2,120,27.2
10,2,140,24.1
10,2,140,23.6
10,2,140,24.2
10,2,140,24.4
10,2,140,23.6
10,2,160,21.3
10,2,160,22.0
10,2,160,22.1
10,2,160,21.2
10,2,160,21.4
10,2,180,18.9
10,2,180,18.3
10,2,180,18.2
10,2,180,19.1
10,2,180,18.8
10,2,200,17.7
10,2,200,17.7
10,2,200,18.0
10,2,200,17.9
10,2,200,17.6
10,2,220,17.1
10,2,220,16.5
10,2,220,16.7
10,2,220,17.1
10,2,220,16.9
12,2,60,41.8
12,2,60,44.0
12,2,60,42.8
12,2,60,44.4
12,2,60,43.6
12,2,80,32.6
12,2,80,33.4
12,2,80,33.8
12,2,80,34.0
12,2,80,33.1
12,2,100,26.9
12,2,100,27.3
12,2,100,26.0
12,2,100,26.8
12,2,100,27.3
12,2,120,23.1
12,2,120,23.2
12,2,120,23.4
12,2,120,22.9
12,2,120,23.0
12,2,140,20.7
12,2,140,20.8
12,2,140,20.3
12,2,140,20.3
12,2,140,20.8
12,2,160,18.9
12,2,160,19.1
12,2,160,19.4
12,2,160,19.3
12,2,160,19.4
12,2,180,18.2
12,2,180,16.7
12,2,180,17.2
12,2,180,17.2
12,2,180,18.5
12,2,200,16.8
12,2,200,16.9
12,2,200,16.2
12,2,200,16.2
12,2,200,16.5
15,2,40,53.2
15,2,40,51.2
15,2,40,53.5
15,2,40,50.7
15,2,40,48.6
15,2,60,36.3
15,2,60,36.5
15,2,60,36.7
15,2,60,37.0
15,2,60,36.1
15,2,80,28.6
15,2,80,28.2
15,2,80,28.4
15,2,80,28.3
15,2,80,28.8
15,2,100,23.2
15,2,100,23.0
15,2,100,23.0
15,2,100,23.6
15,2,100,23.2
15,2,120,20.3
15,2,120,20.3
15,2,120,20.2
15,2,120,20.6
15,2,120,20.5
15,2,140,18.6
15,2,140,18.5
15,2,140,18.3
15,2,140,18.3
15,2,140,18.1
18,2,40,38.3
18,2,40,40.6
18,2,40,42.5
18,2,40,38.6
18,2,40,39.6
18,2,60,29.1
18,2,60,28.4
18,2,60,28.7
18,2,60,28.9
18,2,60,29.4
18,2,80,23.1
18,2,80,23.4
18,2,80,23.0
18,2,80,23.4
18,2,80,23.4
18,2,100,20.6
18,2,100,20.6
18,2,100,20.6
18,2,100,20.7
18,2,100,20.7
18,2,120,18.5
18,2,120,18.5
18,2,120,18.6
18,2,120,18.5
18,2,120,18.4
5,3,140,61.1
5,3,140,61.2
5,3,140,59.5
5,3,140,59.6
5,3,140,61.0
5,3,160,55.4
5,3,160,56.6
5,3,160,55.5
5,3,160,57.0
5,3,160,55.9
5,3,180,52.8
5,3,180,52.0
5,3,180,50.8
5,3,180,51.1
5,3,180,51.5
5,3,200,47.2
5,3,200,45.7
5,3,200,47.4
5,3,200,47.2
5,3,200,48.2
5,3,220,43.4
5,3,220,42.9
5,3,220,43.7
5,3,220,45.0
5,3,220,43.9
5,3,240,40.5
5,3,240,37.2
5,3,240,39.1
5,3,240,38.6
5,3,240,39.5
5,3,260,35.0
5,3,260,34.6
5,3,260,34.1
5,3,260,36.3
5,3,260,36.1
5,3,280,33.7
5,3,280,33.9
5,3,280,34.6
5,3,280,33.8
5,3,280,33.7
5,3,300,33.0
5,3,300,33.1
5,3,300,31.3
5,3,300,31.8
5,3,300,34.8
5,3,320,31.7
5,3,320,28.3
5,3,320,29.1
5,3,320,29.0
5,3,320,29.4
5,3,340,28.5
5,3,340,29.1
5,3,340,29.1
5,3,340,29.7
5,3,340,30.4
5,3,360,28.8
5,3,360,27.0
5,3,360,26.9
5,3,360,27.3
5,3,360,29.7
5,3,380,25.6
5,3,380,26.2
5,3,380,27.2
5,3,380,26.9
5,3,380,25.5
5,3,400,24.3
5,3,400,25.1
5,3,400,24.2
5,3,400,24.4
5,3,400,24.6
8,3,120,46.9
8,3,120,48.3
8,3,120,46.0
8,3,120,46.2
8,3,120,47.4
8,3,140,41.3
8,3,140,40.9
8,3,140,41.4
8,3,140,41.9
8,3,140,42.0
8,3,160,37.1
8,3,160,35.5
8,3,160,37.1
8,3,160,36.6
8,3,160,36.7
8,3,180,33.3
8,3,180,33.1
8,3,180,33.4
8,3,180,33.1
8,3,180,33.7
8,3,200,29.6
8,3,200,29.4
8,3,200,29.8
8,3,200,31.3
8,3,200,30.0
8,3,220,28.8
8,3,220,28.3
8,3,220,28.2
8,3,220,28.1
8,3,220,28.5
8,3,240,25.6
8,3,240,25.3
8,3,240,24.5
8,3,240,25.4
8,3,240,25.9
8,3,260,24.4
8,3,260,24.2
8,3,260,23.9
8,3,260,24.2
8,3,260,24.3
8,3,280,21.8
8,3,280,22.3
8,3,280,22.3
8,3,280,22.9
8,3,280,22.8
8,3,300,21.7
8,3,300,21.9
8,3,300,21.6
8,3,300,21.9
8,3,300,21.9
8,3,320,19.6
8,3,320,20.0
8,3,320,20.4
8,3,320,20.1
8,3,320,20.3
8,3,340,19.5
8,3,340,19.5
8,3,340,19.7
8,3,340,19.8
8,3,340,20.3
8,3,360,18.7
8,3,360,18.9
8,3,360,18.5
8,3,360,17.8
8,3,360,18.4
8,3,380,18.2
8,3,380,18.0
8,3,380,17.9
8,3,380,18.6
8,3,380,18.1
8,3,400,17.5
8,3,400,17.8
8,3,400,16.8
8,3,400,17.1
8,3,400,17.2
10,3,80,55.7
10,3,80,53.9
10,3,80,55.0
10,3,80,54.8
10,3,80,54.4
10,3,100,44.3
10,3,100,45.6
10,3,100,44.5
10,3,100,44.9
10,3,100,44.0
10,3,120,38.0
10,3,120,38.3
10,3,120,38.8
10,3,120,38.3
10,3,120,38.4
10,3,140,32.8
10,3,140,33.0
10,3,140,32.5
10,3,140,32.7
10,3,140,32.9
10,3,160,28.9
10,3,160,29.2
10,3,160,28.7
10,3,160,29.4
10,3,160,28.8
10,3,180,25.8
10,3,180,26.1
10,3,180,25.7
10,3,180,25.9
10,3,180,26.4
10,3,200,24.0
10,3,200,24.1
10,3,200,23.9
10,3,200,24.5
10,3,200,23.8
10,3,220,23.1
10,3,220,22.2
10,3,220,23.2
10,3,220,21.6
10,3,220,22.4
10,3,240,21.9
10,3,240,22.7
10,3,240,24.1
10,3,240,20.7
10,3,240,22.9
10,3,260,20.1
10,3,260,20.5
10,3,260,20.8
10,3,260,20.7
10,3,260,20.6
10,3,280,18.1
10,3,280,18.4
10,3,280,18.1
10,3,280,18.7
10,3,280,18.7
10,3,300,17.7
10,3,300,18.4
10,3,300,18.1
10,3,300,18.5
10,3,300,17.9
10,3,320,17.2
10,3,320,16.7
10,3,320,18.0
10,3,320,17.3
10,3,320,17.2
10,3,340,16.2
10,3,340,16.5
10,3,340,16.4
10,3,340,15.7
10,3,340,16.2
10,3,360,15.2
10,3,360,15.8
10,3,360,15.5
10,3,360,15.4
10,3,360,15.6
10,3,380,15.1
10,3,380,15.0
10,3,380,15.1
10,3,380,14.6
10,3,380,15.2
10,3,400,14.5
10,3,400,14.5
10,3,400,14.7
10,3,400,14.7
10,3,400,15.3
12,3,80,47.0
12,3,80,46.6
12,3,80,47.5
12,3,80,47.4
12,3,80,47.3
12,3,100,38.3
12,3,100,41.9
12,3,100,39.1
12,3,100,39.4
12,3,100,40.7
12,3,120,33.3
12,3,120,33.8
12,3,120,32.4
12,3,120,32.8
12,3,120,33.1
12,3,140,28.4
12,3,140,28.7
12,3,140,28.8
12,3,140,28.7
12,3,140,28.1
12,3,160,24.9
12,3,160,25.5
12,3,160,24.8
12,3,160,24.9
12,3,160,25.1
12,3,180,23.1
12,3,180,23.3
12,3,180,23.0
12,3,180,24.0
12,3,180,22.7
12,3,200,21.5
12,3,200,21.2
12,3,200,20.5
12,3,200,20.6
12,3,200,21.3
12,3,220,19.5
12,3,220,18.7
12,3,220,20.4
12,3,220,20.1
12,3,220,19.8
12,3,240,19.0
12,3,240,18.9
12,3,240,18.4
12,3,240,18.2
12,3,240,18.8
12,3,260,17.1
12,3,260,17.1
12,3,260,17.2
12,3,260,17.8
12,3,260,16.9
12,3,280,17.0
12,3,280,16.6
12,3,280,17.2
12,3,280,16.8
12,3,280,17.3
12,3,300,16.1
12,3,300,17.2
12,3,300,17.3
12,3,300,16.5
12,3,300,17.1
15,3,40,72.0
15,3,40,70.9
15,3,40,70.6
15,3,40,68.3
15,3,40,71.1
15,3,60,52.3
15,3,60,52.0
15,3,60,52.2
15,3,60,51.8
15,3,60,51.2
15,3,80,38.3
15,3,80,38.7
15,3,80,39.1
15,3,80,39.4
15,3,80,38.2
15,3,100,31.3
15,3,100,31.6
15,3,100,32.5
15,3,100,31.8
15,3,100,31.7
15,3,120,26.2
15,3,120,27.1
15,3,120,27.0
15,3,120,27.0
15,3,120,26.5
15,3,140,23.2
15,3,140,23.1
15,3,140,23.1
15,3,140,23.0
15,3,140,23.4
15,3,160,21.2
15,3,160,21.3
15,3,160,21.7
15,3,160,21.2
15,3,160,21.0
15,3,180,20.0
15,3,180,20.2
15,3,180,20.4
15,3,180,19.7
15,3,180,29.6
15,3,200,18.2
15,3,200,18.2
15,3,200,18.1
15,3,200,18.4
15,3,200,18.6
15,3,220,17.5
15,3,220,17.3
15,3,220,17.1
15,3,220,17.4
15,3,220,17.9
18,3,40,62.2
18,3,40,61.5
18,3,40,59.7
18,3,40,56.1
18,3,40,62.5
18,3,60,43.6
18,3,60,43.5
18,3,60,43.7
18,3,60,44.2
18,3,60,44.0
18,3,80,33.7
18,3,80,33.5
18,3,80,33.4
18,3,80,34.3
18,3,80,33.7
18,3,100,27.7
18,3,100,27.9
18,3,100,27.5
18,3,100,27.5
18,3,100,27.8
18,3,120,25.3
18,3,120,24.8
18,3,120,25.1
18,3,120,25.2
18,3,120,24.8
18,3,140,24.2
18,3,140,23.8
18,3,140,24.3
18,3,140,24.3
18,3,140,23.7
18,3,160,20.8
18,3,160,19.9
18,3,160,20.7
18,3,160,20.7
18,3,160,21.5
5,2,100,56.6
5,2,100,57.3
5,2,100,57.5
5,2,100,60.3
5,2,100,58.1
5,2,120,50.9
5,2,120,51.6
5,2,120,47.3
5,2,120,48.6
5,2,120,46.5
5,2,140,42.2
5,2,140,43.4
5,2,140,43.8
5,2,140,45.3
5,2,140,40.6
5,2,160,36.3
5,2,160,35.5
5,2,160,38.3
5,2,160,37.5
5,2,160,36.1
5,2,180,34.3
5,2,180,34.7
5,2,180,34.7
5,2,180,37.8
5,2,180,34.6
5,2,200,31.5
5,2,200,31.6
5,2,200,31.5
5,2,200,31.5
5,2,200,32.5
5,2,220,29.9
5,2,220,30.0
5,2,220,29.7
5,2,220,30.1
5,2,220,28.8
5,2,240,28.7
5,2,240,26.9
5,2,240,26.6
5,2,240,26.0
5,2,240,26.7
5,2,260,25.8
5,2,260,25.0
5,2,260,26.1
5,2,260,25.6
5,2,260,25.7
5,2,280,23.4
5,2,280,22.8
5,2,280,23.0
5,2,280,23.2
5,2,280,24.3
5,2,300,22.9
5,2,300,22.0
5,2,300,22.9
5,2,300,23.3
5,2,300,22.3
5,2,320,21.5
5,2,320,20.8
5,2,320,20.7
5,2,320,20.8
5,2,320,20.8
5,2,340,21.0
5,2,340,20.5
5,2,340,20.3
5,2,340,20.1
5,2,340,20.5
5,2,360,20.1
5,2,360,19.2
5,2,360,18.9
5,2,360,18.9
5,2,360,19.3
5,2,380,18.5
5,2,380,18.7
5,2,380,18.8
5,2,380,18.4
5,2,380,18.3
5,2,400,17.4
5,2,400,17.8
5,2,400,17.4
5,2,400,18.1
5,2,400,17.7

File: data/data_3dcp_wClean.csv
layer_height,extrusion,speed,layer_width,over-under
8,2,80,49.0,1
8,2,80,48.3,1
8,2,80,48.4,1
8,2,80,48.8,1
8,2,80,48.4,1
8,2,100,38.9,0
8,2,100,39.4,0
8,2,100,38.7,0
8,2,100,39.8,0
8,2,100,39.0,0
8,2,120,33.5,0
8,2,120,33.0,0
8,2,120,32.8,0
8,2,120,33.1,0
8,2,120,33.3,0
8,2,140,28.0,0
8,2,140,27.9,0
8,2,140,28.2,0
8,2,140,28.3,0
8,2,140,28.3,0
8,2,160,25.0,0
8,2,160,24.8,0
8,2,160,25.5,0
8,2,160,24.8,0
8,2,160,25.6,0
8,2,180,22.2,0
8,2,180,22.4,0
8,2,180,22.4,0
8,2,180,22.9,0
8,2,180,23.0,0
8,2,200,21.0,0
8,2,200,20.5,0
8,2,200,21.2,0
8,2,200,21.5,0
8,2,200,21.3,0
8,2,220,19.4,0
8,2,220,19.2,0
8,2,220,19.7,0
8,2,220,19.7,0
8,2,220,19.4,0
8,2,240,18.8,0
8,2,240,18.2,0
8,2,240,18.4,0
8,2,240,18.5,0
8,2,240,18.4,0
8,2,260,17.7,-1
8,2,260,17.5,-1
8,2,260,17.0,-1
8,2,260,17.6,-1
8,2,260,17.3,-1
8,2,280,16.4,-1
8,2,280,16.8,-1
8,2,280,16.4,-1
8,2,280,16.6,-1
8,2,280,16.2,-1
10,2,60,49.3,1
10,2,60,47.7,1
10,2,60,49.6,1
10,2,60,46.6,1
10,2,60,48.8,1
10,2,80,38.6,0
10,2,80,37.6,0
10,2,80,38.7,0
10,2,80,38.4,0
10,2,80,38.5,0
10,2,100,30.4,0
10,2,100,29.3,0
10,2,100,31.4,0
10,2,100,31.6,0
10,2,100,28.7,0
10,2,120,27.2,0
10,2,120,27.5,0
10,2,120,27.4,0
10,2,120,27.5,0
10,2,120,27.2,0
10,2,140,24.1,0
10,2,140,23.6,0
10,2,140,24.2,0
10,2,140,24.4,0
10,2,140,23.6,0
10,2,160,21.3,0
10,2,160,22.0,0
10,2,160,22.1,0
10,2,160,21.2,0
10,2,160,21.4,0
10,2,180,18.9,0
10,2,180,18.3,0
10,2,180,18.2,0
10,2,180,19.1,0
10,2,180,18.8,0
10,2,200,17.7,0
10,2,200,17.7,0
10,2,200,18.0,0
10,2,200,17.9,0
10,2,200,17.6,0
10,2,220,17.1,-1
10,2,220,16.5,-1
10,2,220,16.7,-1
10,2,220,17.1,-1
10,2,220,16.9,-1
12,2,60,41.8,0
12,2,60,44.0,0
12,2,60,42.8,0
12,2,60,44.4,0
12,2,60,43.6,0
12,2,80,32.6,0
12,2,80,33.4,0
12,2,80,33.8,0
12,2,80,34.0,0
12,2,80,33.1,0
12,2,100,26.9,0
12,2,100,27.3,0
12,2,100,26.0,0
12,2,100,26.8,0
12,2,100,27.3,0
12,2,120,23.1,0
12,2,120,23.2,0
12,2,120,23.4,0
12,2,120,22.9,0
12,2,120,23.0,0
12,2,140,20.7,0
12,2,140,20.8,0
12,2,140,20.3,0
12,2,140,20.3,0
12,2,140,20.8,0
12,2,160,18.9,0
12,2,160,19.1,0
12,2,160,19.4,0
12,2,160,19.3,0
12,2,160,19.4,0
12,2,180,18.2,0
12,2,180,16.7,0
12,2,180,17.2,0
12,2,180,17.2,0
12,2,180,18.5,0
12,2,200,16.8,0
12,2,200,16.9,0
12,2,200,16.2,0
12,2,200,16.2,0
12,2,200,16.5,0
15,2,40,53.2,1
15,2,40,51.2,1
15,2,40,53.5,1
15,2,40,50.7,1
15,2,40,48.6,1
15,2,60,36.3,0
15,2,60,36.5,0
15,2,60,36.7,0
15,2,60,37.0,0
15,2,60,36.1,0
15,2,80,28.6,0
15,2,80,28.2,0
15,2,80,28.4,0
15,2,80,28.3,0
15,2,80,28.8,0
15,2,100,23.2,0
15,2,100,23.0,0
15,2,100,23.0,0
15,2,100,23.6,0
15,2,100,23.2,0
15,2,120,20.3,0
15,2,120,20.3,0
15,2,120,20.2,0
15,2,120,20.6,0
15,2,120,20.5,0
15,2,140,18.6,0
15,2,140,18.5,0
15,2,140,18.3,0
15,2,140,18.3,0
15,2,140,18.1,0
18,2,40,38.3,0
18,2,40,40.6,0
18,2,40,42.5,0
18,2,40,38.6,0
18,2,40,39.6,0
18,2,60,29.1,0
18,2,60,28.4,0
18,2,60,28.7,0
18,2,60,28.9,0
18,2,60,29.4,0
18,2,80,23.1,0
18,2,80,23.4,0
18,2,80,23.0,0
18,2,80,23.4,0
18,2,80,23.4,0
18,2,100,20.6,0
18,2,100,20.6,0
18,2,100,20.6,0
18,2,100,20.7,0
18,2,100,20.7,0
18,2,120,18.5,0
18,2,120,18.5,0
18,2,120,18.6,0
18,2,120,18.5,0
18,2,120,18.4,0
5,3,140,61.1,1
5,3,140,61.2,1
5,3,140,59.5,1
5,3,140,59.6,1
5,3,140,61.0,1
5,3,160,55.4,1
5,3,160,56.6,1
5,3,160,55.5,1
5,3,160,57.0,1
5,3,160,55.9,1
5,3,180,52.8,1
5,3,180,52.0,1
5,3,180,50.8,1
5,3,180,51.1,1
5,3,180,51.5,1
5,3,200,47.2,1
5,3,200,45.7,1
5,3,200,47.4,1
5,3,200,47.2,1
5,3,200,48.2,1
5,3,220,43.4,1
5,3,220,42.9,1
5,3,220,43.7,1
5,3,220,45.0,1
5,3,220,43.9,1
5,3,240,40.5,1
5,3,240,37.2,1
5,3,240,39.1,1
5,3,240,38.6,1
5,3,240,39.5,1
5,3,260,35.0,1
5,3,260,34.6,1
5,3,260,34.1,1
5,3,260,36.3,1
5,3,260,36.1,1
5,3,280,33.7,1
5,3,280,33.9,1
5,3,280,34.6,1
5,3,280,33.8,1
5,3,280,33.7,1
5,3,300,33.0,0
5,3,300,33.1,0
5,3,300,31.3,0
5,3,300,31.8,0
5,3,300,34.8,0
5,3,320,31.7,0
5,3,320,28.3,0
5,3,320,29.1,0
5,3,320,29.0,0
5,3,320,29.4,0
5,3,340,28.5,0
5,3,340,29.1,0
5,3,340,29.1,0
5,3,340,29.7,0
5,3,340,30.4,0
5,3,360,28.8,0
5,3,360,27.0,0
5,3,360,26.9,0
5,3,360,27.3,0
5,3,360,29.7,0
5,3,380,25.6,0
5,3,380,26.2,0
5,3,380,27.2,0
5,3,380,26.9,0
5,3,380,25.5,0
5,3,400,24.3,0
5,3,400,25.1,0
5,3,400,24.2,0
5,3,400,24.4,0
5,3,400,24.6,0
8,3,120,46.9,1
8,3,120,48.3,1
8,3,120,46.0,1
8,3,120,46.2,1
8,3,120,47.4,1
8,3,140,41.3,0
8,3,140,40.9,0
8,3,140,41.4,0
8,3,140,41.9,0
8,3,140,42.0,0
8,3,160,37.1,0
8,3,160,35.5,0
8,3,160,37.1,0
8,3,160,36.6,0
8,3,160,36.7,0
8,3,180,33.3,0
8,3,180,33.1,0
8,3,180,33.4,0
8,3,180,33.1,0
8,3,180,33.7,0
8,3,200,29.6,0
8,3,200,29.4,0
8,3,200,29.8,0
8,3,200,31.3,0
8,3,200,30.0,0
8,3,220,28.8,0
8,3,220,28.3,0
8,3,220,28.2,0
8,3,220,28.1,0
8,3,220,28.5,0
8,3,240,25.6,0
8,3,240,25.3,0
8,3,240,24.5,0
8,3,240,25.4,0
8,3,240,25.9,0
8,3,260,24.4,0
8,3,260,24.2,0
8,3,260,23.9,0
8,3,260,24.2,0
8,3,260,24.3,0
8,3,280,21.8,0
8,3,280,22.3,0
8,3,280,22.3,0
8,3,280,22.9,0
8,3,280,22.8,0
8,3,300,21.7,0
8,3,300,21.9,0
8,3,300,21.6,0
8,3,300,21.9,0
8,3,300,21.9,0
8,3,320,19.6,0
8,3,320,20.0,0
8,3,320,20.4,0
8,3,320,20.1,0
8,3,320,20.3,0
8,3,340,19.5,-1
8,3,340,19.5,-1
8,3,340,19.7,-1
8,3,340,19.8,-1
8,3,340,20.3,-1
8,3,360,18.7,-1
8,3,360,18.9,-1
8,3,360,18.5,-1
8,3,360,17.8,-1
8,3,360,18.4,-1
8,3,380,18.2,-1
8,3,380,18.0,-1
8,3,380,17.9,-1
8,3,380,18.6,-1
8,3,380,18.1,-1
8,3,400,17.5,-1
8,3,400,17.8,-1
8,3,400,16.8,-1
8,3,400,17.1,-1
8,3,400,17.2,-1
10,3,80,55.7,0
10,3,80,53.9,0
10,3,80,55.0,0
10,3,80,54.8,0
10,3,80,54.4,0
10,3,100,44.3,0
10,3,100,45.6,0
10,3,100,44.5,0
10,3,100,44.9,0
10,3,100,44.0,0
10,3,120,38.0,0
10,3,120,38.3,0
10,3,120,38.8,0
10,3,120,38.3,0
10,3,120,38.4,0
10,3,140,32.8,0
10,3,140,33.0,0
10,3,140,32.5,0
10,3,140,32.7,0
10,3,140,32.9,0
10,3,160,28.9,0
10,3,160,29.2,0
10,3,160,28.7,0
10,3,160,29.4,0
10,3,160,28.8,0
10,3,180,25.8,0
10,3,180,26.1,0
10,3,180,25.7,0
10,3,180,25.9,0
10,3,180,26.4,0
10,3,200,24.0,0
10,3,200,24.1,0
10,3,200,23.9,0
10,3,200,24.5,0
10,3,200,23.8,0
10,3,220,23.1,0
10,3,220,22.2,0
10,3,220,23.2,0
10,3,220,21.6,0
10,3,220,22.4,0
10,3,240,21.9,0
10,3,240,22.7,0
10,3,240,24.1,0
10,3,240,20.7,0
10,3,240,22.9,0
10,3,260,20.1,0
10,3,260,20.5,0
10,3,260,20.8,0
10,3,260,20.7,0
10,3,260,20.6,0
10,3,280,18.1,0
10,3,280,18.4,0
10,3,280,18.1,0
10,3,280,18.7,0
10,3,280,18.7,0
10,3,300,17.7,0
10,3,300,18.4,0
10,3,300,18.1,0
10,3,300,18.5,0
10,3,300,17.9,0
10,3,320,17.2,0
10,3,320,16.7,0
10,3,320,18.0,0
10,3,320,17.3,0
10,3,320,17.2,0
10,3,340,16.2,0
10,3,340,16.5,0
10,3,340,16.4,0
10,3,340,15.7,0
10,3,340,16.2,0
10,3,360,15.2,-1
10,3,360,15.8,-1
10,3,360,15.5,-1
10,3,360,15.4,-1
10,3,360,15.6,-1
10,3,380,15.1,-1
10,3,380,15.0,-1
10,3,380,15.1,-1
10,3,380,14.6,-1
10,3,380,15.2,-1
10,3,400,14.5,-1
10,3,400,14.5,-1
10,3,400,14.7,-1
10,3,400,14.7,-1
10,3,400,15.3,-1
12,3,80,47.0,0
12,3,80,46.6,0
12,3,80,47.5,0
12,3,80,47.4,0
12,3,80,47.3,0
12,3,100,38.3,0
12,3,100,41.9,0
12,3,100,39.1,0
12,3,100,39.4,0
12,3,100,40.7,0
12,3,120,33.3,0
12,3,120,33.8,0
12,3,120,32.4,0
12,3,120,32.8,0
12,3,120,33.1,0
12,3,140,28.4,0
12,3,140,28.7,0
12,3,140,28.8,0
12,3,140,28.7,0
12,3,140,28.1,0
12,3,160,24.9,0
12,3,160,25.5,0
12,3,160,24.8,0
12,3,160,24.9,0
12,3,160,25.1,0
12,3,180,23.1,0
12,3,180,23.3,0
12,3,180,23.0,0
12,3,180,24.0,0
12,3,180,22.7,0
12,3,200,21.5,0
12,3,200,21.2,0
12,3,200,20.5,0
12,3,200,20.6,0
12,3,200,21.3,0
12,3,220,19.5,0
12,3,220,18.7,0
12,3,220,20.4,0
12,3,220,20.1,0
12,3,220,19.8,0
12,3,240,19.0,0
12,3,240,18.9,0
12,3,240,18.4,0
12,3,240,18.2,0
12,3,240,18.8,0
12,3,260,17.1,0
12,3,260,17.1,0
12,3,260,17.2,0
12,3,260,17.8,0
12,3,260,16.9,0
12,3,280,17.0,0
12,3,280,16.6,0
12,3,280,17.2,0
12,3,280,16.8,0
12,3,280,17.3,0
12,3,300,16.1,-1
12,3,300,17.2,-1
12,3,300,17.3,-1
12,3,300,16.5,-1
12,3,300,17.1,-1
15,3,60,52.3,0
15,3,60,52.0,0
15,3,60,52.2,0
15,3,60,51.8,0
15,3,60,51.2,0
15,3,80,38.3,0
15,3,80,38.7,0
15,3,80,39.1,0
15,3,80,39.4,0
15,3,80,38.2,0
15,3,100,31.3,0
15,3,100,31.6,0
15,3,100,32.5,0
15,3,100,31.8,0
15,3,100,31.7,0
15,3,120,26.2,0
15,3,120,27.1,0
15,3,120,27.0,0
15,3,120,27.0,0
15,3,120,26.5,0
15,3,140,23.2,0
15,3,140,23.1,0
15,3,140,23.1,0
15,3,140,23.0,0
15,3,140,23.4,0
15,3,160,21.2,0
15,3,160,21.3,0
15,3,160,21.7,0
15,3,160,21.2,0
15,3,160,21.0,0
15,3,180,20.0,0
15,3,180,20.2,0
15,3,180,20.4,0
15,3,180,19.7,0
15,3,180,19.6,0
15,3,200,18.2,0
15,3,200,18.2,0
15,3,200,18.1,0
15,3,200,18.4,0
15,3,200,18.6,0
15,3,220,17.5,0
15,3,220,17.3,0
15,3,220,17.1,0
15,3,220,17.4,0
15,3,220,17.9,0
18,3,40,62.2,1
18,3,40,61.5,1
18,3,40,59.7,1
18,3,40,56.1,1
18,3,40,62.5,1
18,3,60,43.6,0
18,3,60,43.5,0
18,3,60,43.7,0
18,3,60,44.2,0
18,3,60,44.0,0
18,3,80,33.7,0
18,3,80,33.5,0
18,3,80,33.4,0
18,3,80,34.3,0
18,3,80,33.7,0
18,3,100,27.7,0
18,3,100,27.9,0
18,3,100,27.5,0
18,3,100,27.5,0
18,3,100,27.8,0
18,3,120,25.3,0
18,3,120,24.8,0
18,3,120,25.1,0
18,3,120,25.2,0
18,3,120,24.8,0
18,3,140,24.2,0
18,3,140,23.8,0
18,3,140,24.3,0
18,3,140,24.3,0
18,3,140,23.7,0
18,3,160,20.8,0
18,3,160,19.9,0
18,3,160,20.7,0
18,3,160,20.7,0
18,3,160,21.5,0
5,2,120,50.9,1
5,2,120,51.6,1
5,2,120,47.3,1
5,2,120,48.6,1
5,2,120,46.5,1
5,2,140,42.2,1
5,2,140,43.4,1
5,2,140,43.8,1
5,2,140,45.3,1
5,2,140,40.6,1
5,2,160,36.3,1
5,2,160,35.5,1
5,2,160,38.3,1
5,2,160,37.5,1
5,2,160,36.1,1
5,2,180,34.3,1
5,2,180,34.7,1
5,2,180,34.7,1
5,2,180,37.8,1
5,2,180,34.6,1
5,2,200,31.5,0
5,2,200,31.6,0
5,2,200,31.5,0
5,2,200,31.5,0
5,2,200,32.5,0
5,2,220,29.9,0
5,2,220,30.0,0
5,2,220,29.7,0
5,2,220,30.1,0
5,2,220,28.8,0
5,2,240,28.7,0
5,2,240,26.9,0
5,2,240,26.6,0
5,2,240,26.0,0
5,2,240,26.7,0
5,2,260,25.8,0
5,2,260,25.0,0
5,2,260,26.1,0
5,2,260,25.6,0
5,2,260,25.7,0
5,2,280,23.4,0
5,2,280,22.8,0
5,2,280,23.0,0
5,2,280,23.2,0
5,2,280,24.3,0
5,2,300,22.9,0
5,2,300,22.0,0
5,2,300,22.9,0
5,2,300,23.3,0
5,2,300,22.3,0
5,2,320,21.5,0
5,2,320,20.8,0
5,2,320,20.7,0
5,2,320,20.8,0
5,2,320,20.8,0
5,2,340,21.0,0
5,2,340,20.5,0
5,2,340,20.3,0
5,2,340,20.1,0
5,2,340,20.5,0
5,2,360,20.1,0
5,2,360,19.2,0
5,2,360,18.9,0
5,2,360,18.9,0
5,2,360,19.3,0
5,2,380,18.5,-1
5,2,380,18.7,-1
5,2,380,18.8,-1
5,2,380,18.4,-1
5,2,380,18.3,-1
5,2,400,17.4,-1
5,2,400,17.8,-1
5,2,400,17.4,-1
5,2,400,18.1,-1
5,2,400,17.7,-1

File: data/experiment2_caliper.csv
pallet,extrusion,layer_height,nn-formula,line,layer_width_intended,replicate,layer_width_measured,over-under
SA1,02,05,00,01,18,01,-1,-1
SA1,02,05,00,01,18,02,-1,-1
SA1,02,05,00,01,18,03,-1,-1
SA1,02,05,00,01,18,04,-1,-1
SA1,02,05,00,01,18,05,-1,-1
SA1,02,05,00,02,24,01,20.5,-1
SA1,02,05,00,02,24,02,19.7,-1
SA1,02,05,00,02,24,03,20.7,-1
SA1,02,05,00,02,24,04,21.8,-1
SA1,02,05,00,02,24,05,22.7,-1
SA1,02,05,00,03,30,01,30.7,0
SA1,02,05,00,03,30,02,31.3,0
SA1,02,05,00,03,30,03,31.3,0
SA1,02,05,00,03,30,04,31,0
SA1,02,05,00,03,30,05,30.8,0
SA1,02,05,00,04,36,01,37.2,0
SA1,02,05,00,04,36,02,37.3,0
SA1,02,05,00,04,36,03,37,0
SA1,02,05,00,04,36,04,37.1,0
SA1,02,05,00,04,36,05,37.6,0
SA1,02,05,00,05,42,01,42.9,1
SA1,02,05,00,05,42,02,43.8,1
SA1,02,05,00,05,42,03,43.6,1
SA1,02,05,00,05,42,04,44,1
SA1,02,05,00,05,42,05,43.1,1
SA1,02,05,00,06,48,01,53,1
SA1,02,05,00,06,48,02,52.1,1
SA1,02,05,00,06,48,03,50.1,1
SA1,02,05,00,06,48,04,53.7,1
SA1,02,05,00,06,48,05,49.6,1
SA1,02,05,00,07,54,01,57.1,1
SA1,02,05,00,07,54,02,56.6,1
SA1,02,05,00,07,54,03,55.5,1
SA1,02,05,00,07,54,04,56.4,1
SA1,02,05,00,07,54,05,56.7,1
SA1,02,05,01,01,18,01,-1,-1
SA1,02,05,01,01,18,02,-1,-1
SA1,02,05,01,01,18,03,-1,-1
SA1,02,05,01,01,18,04,-1,-1
SA1,02,05,01,01,18,05,-1,-1
SA1,02,05,01,02,24,01,21.3,-1
SA1,02,05,01,02,24,02,21.7,-1
SA1,02,05,01,02,24,03,22.5,-1
SA1,02,05,01,02,24,04,23,-1
SA1,02,05,01,02,24,05,23.4,-1
SA1,02,05,01,03,30,01,32.6,0
SA1,02,05,01,03,30,02,31.4,0
SA1,02,05,01,03,30,03,31.1,0
SA1,02,05,01,03,30,04,30.7,0
SA1,02,05,01,03,30,05,30.3,0
SA1,02,05,01,04,36,01,38.4,0
SA1,02,05,01,04,36,02,37.5,0
SA1,02,05,01,04,36,03,37.2,0
SA1,02,05,01,04,36,04,37.3,0
SA1,02,05,01,04,36,05,37.7,0
SA1,02,05,01,05,42,01,43.9,1
SA1,02,05,01,05,42,02,45.7,1
SA1,02,05,01,05,42,03,45.3,1
SA1,02,05,01,05,42,04,46.4,1
SA1,02,05,01,05,42,05,46.1,1
SA1,02,05,01,06,48,01,51.1,1
SA1,02,05,01,06,48,02,49.3,1
SA1,02,05,01,06,48,03,50.2,1
SA1,02,05,01,06,48,04,49.5,1
SA1,02,05,01,06,48,05,50,1
SA1,02,05,01,07,54,01,58,1
SA1,02,05,01,07,54,02,57.3,1
SA1,02,05,01,07,54,03,54.6,1
SA1,02,05,01,07,54,04,54,1
SA1,02,05,01,07,54,05,54.7,1
SB,02,08,00,01,18,01,-1,-1
SB,02,08,00,01,18,02,-1,-1
SB,02,08,00,01,18,03,-1,-1
SB,02,08,00,01,18,04,-1,-1
SB,02,08,00,01,18,05,-1,-1
SB,02,08,00,02,24,01,24.2,0
SB,02,08,00,02,24,02,23,0
SB,02,08,00,02,24,03,22.6,0
SB,02,08,00,02,24,04,22.8,0
SB,02,08,00,02,24,05,22.7,0
SB,02,08,00,03,30,01,30.5,0
SB,02,08,00,03,30,02,30.3,0
SB,02,08,00,03,30,03,30.4,0
SB,02,08,00,03,30,04,31,0
SB,02,08,00,03,30,05,31.1,0
SB,02,08,00,04,36,01,37.5,0
SB,02,08,00,04,36,02,36,0
SB,02,08,00,04,36,03,36.2,0
SB,02,08,00,04,36,04,36.2,0
SB,02,08,00,04,36,05,36.2,0
SB,02,08,00,05,42,01,44.5,0
SB,02,08,00,05,42,02,43.8,0
SB,02,08,00,05,42,03,44.8,0
SB,02,08,00,05,42,04,44,0
SB,02,08,00,05,42,05,44,0
SB,02,08,00,06,48,01,50.3,1
SB,02,08,00,06,48,02,50.3,1
SB,02,08,00,06,48,03,50,1
SB,02,08,00,06,48,04,48.5,1
SB,02,08,00,06,48,05,48.6,1
SB,02,08,00,07,54,01,57,1
SB,02,08,00,07,54,02,57.6,1
SB,02,08,00,07,54,03,58.4,1
SB,02,08,00,07,54,04,56,1
SB,02,08,00,07,54,05,56.1,1
SB,02,08,01,01,18,01,-1,-1
SB,02,08,01,01,18,02,-1,-1
SB,02,08,01,01,18,03,-1,-1
SB,02,08,01,01,18,04,-1,-1
SB,02,08,01,01,18,05,-1,-1
SB,02,08,01,02,24,01,24.3,0
SB,02,08,01,02,24,02,24.4,0
SB,02,08,01,02,24,03,24,0
SB,02,08,01,02,24,04,23.6,0
SB,02,08,01,02,24,05,23.8,0
SB,02,08,01,03,30,01,31.1,0
SB,02,08,01,03,30,02,30.7,0
SB,02,08,01,03,30,03,31.1,0
SB,02,08,01,03,30,04,30.9,0
SB,02,08,01,03,30,05,30.7,0
SB,02,08,01,04,36,01,37.5,0
SB,02,08,01,04,36,02,37.8,0
SB,02,08,01,04,36,03,36.8,0
SB,02,08,01,04,36,04,37.2,0
SB,02,08,01,04,36,05,37.4,0
SB,02,08,01,05,42,01,45.8,0
SB,02,08,01,05,42,02,44.6,0
SB,02,08,01,05,42,03,44.4,0
SB,02,08,01,05,42,04,43.6,0
SB,02,08,01,05,42,05,44.4,0
SB,02,08,01,06,48,01,48.9,1
SB,02,08,01,06,48,02,49.7,1
SB,02,08,01,06,48,03,50.7,1
SB,02,08,01,06,48,04,49,1
SB,02,08,01,06,48,05,50,1
SB,02,08,01,07,54,01,58.3,1
SB,02,08,01,07,54,02,59.4,1
SB,02,08,01,07,54,03,56.9,1
SB,02,08,01,07,54,04,59.6,1
SB,02,08,01,07,54,05,55.1,1
L2L,02,10,00,01,18,01,-1,-1
L2L,02,10,00,01,18,02,-1,-1
L2L,02,10,00,01,18,03,-1,-1
L2L,02,10,00,01,18,04,-1,-1
L2L,02,10,00,01,18,05,-1,-1
L2L,02,10,00,02,24,01,23.4,0
L2L,02,10,00,02,24,02,23,0
L2L,02,10,00,02,24,03,23.6,0
L2L,02,10,00,02,24,04,23.1,0
L2L,02,10,00,02,24,05,23.2,0
L2L,02,10,00,03,30,01,29.6,0
L2L,02,10,00,03,30,02,29.4,0
L2L,02,10,00,03,30,03,29.5,0
L2L,02,10,00,03,30,04,29,0
L2L,02,10,00,03,30,05,29,0
L2L,02,10,00,04,36,01,35.6,0
L2L,02,10,00,04,36,02,34.7,0
L2L,02,10,00,04,36,03,34.7,0
L2L,02,10,00,04,36,04,35.2,0
L2L,02,10,00,04,36,05,35,0
L2L,02,10,00,05,42,01,40.8,0
L2L,02,10,00,05,42,02,39.4,0
L2L,02,10,00,05,42,03,40.5,0
L2L,02,10,00,05,42,04,40.4,0
L2L,02,10,00,05,42,05,41.2,0
L2L,02,10,00,06,48,01,47.2,0
L2L,02,10,00,06,48,02,46.8,0
L2L,02,10,00,06,48,03,45.9,0
L2L,02,10,00,06,48,04,46.3,0
L2L,02,10,00,06,48,05,46.5,0
L2L,02,10,00,07,54,01,52.2,1
L2L,02,10,00,07,54,02,53.3,1
L2L,02,10,00,07,54,03,52.3,1
L2L,02,10,00,07,54,04,53,1
L2L,02,10,00,07,54,05,53.8,1
L2L,02,10,01,01,18,01,-1,-1
L2L,02,10,01,01,18,02,-1,-1
L2L,02,10,01,01,18,03,-1,-1
L2L,02,10,01,01,18,04,-1,-1
L2L,02,10,01,01,18,05,-1,-1
L2L,02,10,01,02,24,01,23.5,0
L2L,02,10,01,02,24,02,23.1,0
L2L,02,10,01,02,24,03,23.2,0
L2L,02,10,01,02,24,04,21.8,0
L2L,02,10,01,02,24,05,21.5,0
L2L,02,10,01,03,30,01,29.2,0
L2L,02,10,01,03,30,02,29.4,0
L2L,02,10,01,03,30,03,29.5,0
L2L,02,10,01,03,30,04,29.5,0
L2L,02,10,01,03,30,05,29.1,0
L2L,02,10,01,04,36,01,35.1,0
L2L,02,10,01,04,36,02,34.9,0
L2L,02,10,01,04,36,03,35.2,0
L2L,02,10,01,04,36,04,36.3,0
L2L,02,10,01,04,36,05,36,0
L2L,02,10,01,05,42,01,42.7,0
L2L,02,10,01,05,42,02,40.7,0
L2L,02,10,01,05,42,03,41.6,0
L2L,02,10,01,05,42,04,42.4,0
L2L,02,10,01,05,42,05,41.4,0
L2L,02,10,01,06,48,01,48,0
L2L,02,10,01,06,48,02,47,0
L2L,02,10,01,06,48,03,46.9,0
L2L,02,10,01,06,48,04,48.3,0
L2L,02,10,01,06,48,05,48.1,0
L2L,02,10,01,07,54,01,53.9,1
L2L,02,10,01,07,54,02,54.4,1
L2L,02,10,01,07,54,03,53.9,1
L2L,02,10,01,07,54,04,57,1
L2L,02,10,01,07,54,05,54,1
L1L,02,12,00,01,18,01,-1,-1
L1L,02,12,00,01,18,02,-1,-1
L1L,02,12,00,01,18,03,-1,-1
L1L,02,12,00,01,18,04,-1,-1
L1L,02,12,00,01,18,05,-1,-1
L1L,02,12,00,02,24,01,25.2,0
L1L,02,12,00,02,24,02,24.6,0
L1L,02,12,00,02,24,03,25.1,0
L1L,02,12,00,02,24,04,25.6,0
L1L,02,12,00,02,24,05,25.1,0
L1L,02,12,00,03,30,01,32.6,0
L1L,02,12,00,03,30,02,32.6,0
L1L,02,12,00,03,30,03,32.5,0
L1L,02,12,00,03,30,04,32.2,0
L1L,02,12,00,03,30,05,32.6,0
L1L,02,12,00,04,36,01,39.6,0
L1L,02,12,00,04,36,02,38.6,0
L1L,02,12,00,04,36,03,39.1,0
L1L,02,12,00,04,36,04,39.1,0
L1L,02,12,00,04,36,05,39,0
L1L,02,12,00,05,42,01,46.1,1
L1L,02,12,00,05,42,02,47.8,1
L1L,02,12,00,05,42,03,46.7,1
L1L,02,12,00,05,42,04,46,1
L1L,02,12,00,05,42,05,46.6,1
L1L,02,12,00,06,48,01,51,1
L1L,02,12,00,06,48,02,53.9,1
L1L,02,12,00,06,48,03,51.2,1
L1L,02,12,00,06,48,04,51.8,1
L1L,02,12,00,06,48,05,53.6,1
L1L,02,12,00,07,54,01,64.7,1
L1L,02,12,00,07,54,02,64.3,1
L1L,02,12,00,07,54,03,65.3,1
L1L,02,12,00,07,54,04,64.5,1
L1L,02,12,00,07,54,05,65.4,1
L1L,02,12,01,01,18,01,-1,-1
L1L,02,12,01,01,18,02,-1,-1
L1L,02,12,01,01,18,03,-1,-1
L1L,02,12,01,01,18,04,-1,-1
L1L,02,12,01,01,18,05,-1,-1
L1L,02,12,01,02,24,01,25.3,0
L1L,02,12,01,02,24,02,25,0
L1L,02,12,01,02,24,03,24.1,0
L1L,02,12,01,02,24,04,24,0
L1L,02,12,01,02,24,05,23.7,0
L1L,02,12,01,03,30,01,32.1,0
L1L,02,12,01,03,30,02,31.9,0
L1L,02,12,01,03,30,03,31,0
L1L,02,12,01,03,30,04,30.9,0
L1L,02,12,01,03,30,05,31.5,0
L1L,02,12,01,04,36,01,37.1,0
L1L,02,12,01,04,36,02,37.9,0
L1L,02,12,01,04,36,03,37.2,0
L1L,02,12,01,04,36,04,38.7,0
L1L,02,12,01,04,36,05,38.1,0
L1L,02,12,01,05,42,01,44.2,0
L1L,02,12,01,05,42,02,43.7,0
L1L,02,12,01,05,42,03,45,0
L1L,02,12,01,05,42,04,44,0
L1L,02,12,01,05,42,05,44.7,0
L1L,02,12,01,06,48,01,49.5,1
L1L,02,12,01,06,48,02,53.1,1
L1L,02,12,01,06,48,03,52.7,1
L1L,02,12,01,06,48,04,50.6,1
L1L,02,12,01,06,48,05,49.3,1
L1L,02,12,01,07,54,01,59.2,1
L1L,02,12,01,07,54,02,58.5,1
L1L,02,12,01,07,54,03,60.6,1
L1L,02,12,01,07,54,04,58.6,1
L1L,02,12,01,07,54,05,59.3,1
SA2,02,15,00,01,18,01,-1,-1
SA2,02,15,00,01,18,02,-1,-1
SA2,02,15,00,01,18,03,-1,-1
SA2,02,15,00,01,18,04,-1,-1
SA2,02,15,00,01,18,05,-1,-1
SA2,02,15,00,02,24,01,23.2,0
SA2,02,15,00,02,24,02,24.1,0
SA2,02,15,00,02,24,03,24,0
SA2,02,15,00,02,24,04,23.3,0
SA2,02,15,00,02,24,05,23.7,0
SA2,02,15,00,03,30,01,30.5,0
SA2,02,15,00,03,30,02,30.2,0
SA2,02,15,00,03,30,03,30.5,0
SA2,02,15,00,03,30,04,30.2,0
SA2,02,15,00,03,30,05,30,0
SA2,02,15,00,04,36,01,37.9,0
SA2,02,15,00,04,36,02,36.8,0
SA2,02,15,00,04,36,03,36.9,0
SA2,02,15,00,04,36,04,36.7,0
SA2,02,15,00,04,36,05,36.5,0
SA2,02,15,00,05,42,01,44.6,0
SA2,02,15,00,05,42,02,44.6,0
SA2,02,15,00,05,42,03,43.4,0
SA2,02,15,00,05,42,04,44.9,0
SA2,02,15,00,05,42,05,45.2,0
SA2,02,15,00,06,48,01,51.9,0
SA2,02,15,00,06,48,02,51,0
SA2,02,15,00,06,48,03,50,0
SA2,02,15,00,06,48,04,50.2,0
SA2,02,15,00,06,48,05,48.2,0
SA2,02,15,00,07,54,01,58.8,1
SA2,02,15,00,07,54,02,57.1,1
SA2,02,15,00,07,54,03,55.7,1
SA2,02,15,00,07,54,04,57.2,1
SA2,02,15,00,07,54,05,55,1
SA2,02,15,01,01,18,01,-1,-1
SA2,02,15,01,01,18,02,-1,-1
SA2,02,15,01,01,18,03,-1,-1
SA2,02,15,01,01,18,04,-1,-1
SA2,02,15,01,01,18,05,-1,-1
SA2,02,15,01,02,24,01,24.3,0
SA2,02,15,01,02,24,02,24.4,0
SA2,02,15,01,02,24,03,24.9,0
SA2,02,15,01,02,24,04,25.5,0
SA2,02,15,01,02,24,05,25.3,0
SA2,02,15,01,03,30,01,32.6,0
SA2,02,15,01,03,30,02,32.4,0
SA2,02,15,01,03,30,03,32.4,0
SA2,02,15,01,03,30,04,32.5,0
SA2,02,15,01,03,30,05,33,0
SA2,02,15,01,04,36,01,39.9,0
SA2,02,15,01,04,36,02,41.1,0
SA2,02,15,01,04,36,03,39.5,0
SA2,02,15,01,04,36,04,39.3,0
SA2,02,15,01,04,36,05,39.7,0
SA2,02,15,01,05,42,01,46.6,0
SA2,02,15,01,05,42,02,47.4,0
SA2,02,15,01,05,42,03,47.3,0
SA2,02,15,01,05,42,04,47,0
SA2,02,15,01,05,42,05,46.4,0
SA2,02,15,01,06,48,01,52.6,1
SA2,02,15,01,06,48,02,52.8,1
SA2,02,15,01,06,48,03,53,1
SA2,02,15,01,06,48,04,53,1
SA2,02,15,01,06,48,05,52.8,1
SA2,02,15,01,07,54,01,60.5,1
SA2,02,15,01,07,54,02,58.8,1
SA2,02,15,01,07,54,03,58.5,1
SA2,02,15,01,07,54,04,59.2,1
SA2,02,15,01,07,54,05,59,1
SA3,02,18,00,01,18,01,-1,-1
SA3,02,18,00,01,18,02,-1,-1
SA3,02,18,00,01,18,03,-1,-1
SA3,02,18,00,01,18,04,-1,-1
SA3,02,18,00,01,18,05,-1,-1
SA3,02,18,00,02,24,01,24,0
SA3,02,18,00,02,24,02,23.6,0
SA3,02,18,00,02,24,03,24,0
SA3,02,18,00,02,24,04,23.8,0
SA3,02,18,00,02,24,05,23.6,0
SA3,02,18,00,03,30,01,30.9,0
SA3,02,18,00,03,30,02,30,0
SA3,02,18,00,03,30,03,30.6,0
SA3,02,18,00,03,30,04,30,0
SA3,02,18,00,03,30,05,30.6,0
SA3,02,18,00,04,36,01,36.8,0
SA3,02,18,00,04,36,02,36.9,0
SA3,02,18,00,04,36,03,36.4,0
SA3,02,18,00,04,36,04,35.9,0
SA3,02,18,00,04,36,05,36.2,0
SA3,02,18,00,05,42,01,42.1,0
SA3,02,18,00,05,42,02,42.7,0
SA3,02,18,00,05,42,03,43.5,0
SA3,02,18,00,05,42,04,42.9,0
SA3,02,18,00,05,42,05,42.4,0
SA3,02,18,00,06,48,01,52.4,1
SA3,02,18,00,06,48,02,52.4,1
SA3,02,18,00,06,48,03,50,1
SA3,02,18,00,06,48,04,50.5,1
SA3,02,18,00,06,48,05,50.1,1
SA3,02,18,00,07,54,01,56.8,1
SA3,02,18,00,07,54,02,58.7,1
SA3,02,18,00,07,54,03,60.3,1
SA3,02,18,00,07,54,04,57.8,1
SA3,02,18,00,07,54,05,59,1
SA3,02,18,01,01,18,01,-1,-1
SA3,02,18,01,01,18,02,-1,-1
SA3,02,18,01,01,18,03,-1,-1
SA3,02,18,01,01,18,04,-1,-1
SA3,02,18,01,01,18,05,-1,-1
SA3,02,18,01,02,24,01,23.3,0
SA3,02,18,01,02,24,02,23.4,0
SA3,02,18,01,02,24,03,23.2,0
SA3,02,18,01,02,24,04,23.6,0
SA3,02,18,01,02,24,05,23.4,0
SA3,02,18,01,03,30,01,30.7,0
SA3,02,18,01,03,30,02,29.7,0
SA3,02,18,01,03,30,03,30,0
SA3,02,18,01,03,30,04,30.1,0
SA3,02,18,01,03,30,05,29.4,0
SA3,02,18,01,04,36,01,35.7,0
SA3,02,18,01,04,36,02,35.5,0
SA3,02,18,01,04,36,03,35.1,0
SA3,02,18,01,04,36,04,35.4,0
SA3,02,18,01,04,36,05,35.4,0
SA3,02,18,01,05,42,01,41.6,0
SA3,02,18,01,05,42,02,42,0
SA3,02,18,01,05,42,03,41.5,0
SA3,02,18,01,05,42,04,41.6,0
SA3,02,18,01,05,42,05,41.6,0
SA3,02,18,01,06,48,01,47.5,1
SA3,02,18,01,06,48,02,47.7,1
SA3,02,18,01,06,48,03,48.4,1
SA3,02,18,01,06,48,04,48.1,1
SA3,02,18,01,06,48,05,47.6,1
SA3,02,18,01,07,54,01,52.6,1
SA3,02,18,01,07,54,02,53.3,1
SA3,02,18,01,07,54,03,53.7,1
SA3,02,18,01,07,54,04,53.3,1
SA3,02,18,01,07,54,05,54,1
SD1,03,05,00,01,18,01,-1,-1
SD1,03,05,00,01,18,02,-1,-1
SD1,03,05,00,01,18,03,-1,-1
SD1,03,05,00,01,18,04,-1,-1
SD1,03,05,00,01,18,05,-1,-1
SD1,03,05,00,02,24,01,27.4,0
SD1,03,05,00,02,24,02,25.6,0
SD1,03,05,00,02,24,03,25.1,0
SD1,03,05,00,02,24,04,25.4,0
SD1,03,05,00,02,24,05,25.2,0
SD1,03,05,00,03,30,01,34.1,0
SD1,03,05,00,03,30,02,32.7,0
SD1,03,05,00,03,30,03,33.6,0
SD1,03,05,00,03,30,04,33.5,0
SD1,03,05,00,03,30,05,33,0
SD1,03,05,00,04,36,01,39.4,1
SD1,03,05,00,04,36,02,40,1
SD1,03,05,00,04,36,03,41.3,1
SD1,03,05,00,04,36,04,41.3,1
SD1,03,05,00,04,36,05,40,1
SD1,03,05,00,05,42,01,48.2,1
SD1,03,05,00,05,42,02,49,1
SD1,03,05,00,05,42,03,50,1
SD1,03,05,00,05,42,04,47.7,1
SD1,03,05,00,05,42,05,48.3,1
SD1,03,05,00,06,48,01,53.6,1
SD1,03,05,00,06,48,02,53.6,1
SD1,03,05,00,06,48,03,53,1
SD1,03,05,00,06,48,04,53.6,1
SD1,03,05,00,06,48,05,53.8,1
SD1,03,05,00,07,54,01,59.4,1
SD1,03,05,00,07,54,02,58.2,1
SD1,03,05,00,07,54,03,59.6,1
SD1,03,05,00,07,54,04,60.3,1
SD1,03,05,00,07,54,05,60.8,1
SD1,03,05,01,01,18,01,-1,-1
SD1,03,05,01,01,18,02,-1,-1
SD1,03,05,01,01,18,03,-1,-1
SD1,03,05,01,01,18,04,-1,-1
SD1,03,05,01,01,18,05,-1,-1
SD1,03,05,01,02,24,01,26.6,0
SD1,03,05,01,02,24,02,26,0
SD1,03,05,01,02,24,03,25.6,0
SD1,03,05,01,02,24,04,25.4,0
SD1,03,05,01,02,24,05,25.6,0
SD1,03,05,01,03,30,01,34.5,0
SD1,03,05,01,03,30,02,34.2,0
SD1,03,05,01,03,30,03,33.7,0
SD1,03,05,01,03,30,04,33.6,0
SD1,03,05,01,03,30,05,33,0
SD1,03,05,01,04,36,01,40.8,1
SD1,03,05,01,04,36,02,43.2,1
SD1,03,05,01,04,36,03,42.8,1
SD1,03,05,01,04,36,04,41.4,1
SD1,03,05,01,04,36,05,41.3,1
SD1,03,05,01,05,42,01,47,1
SD1,03,05,01,05,42,02,47.1,1
SD1,03,05,01,05,42,03,46.2,1
SD1,03,05,01,05,42,04,46,1
SD1,03,05,01,05,42,05,47.3,1
SD1,03,05,01,06,48,01,54.9,1
SD1,03,05,01,06,48,02,53.7,1
SD1,03,05,01,06,48,03,53.3,1
SD1,03,05,01,06,48,04,53.7,1
SD1,03,05,01,06,48,05,53.3,1
SD1,03,05,01,07,54,01,58.5,1
SD1,03,05,01,07,54,02,56.5,1
SD1,03,05,01,07,54,03,57.4,1
SD1,03,05,01,07,54,04,58.2,1
SD1,03,05,01,07,54,05,57.7,1
SC,03,08,00,01,18,01,-1,-1
SC,03,08,00,01,18,02,-1,-1
SC,03,08,00,01,18,03,-1,-1
SC,03,08,00,01,18,04,-1,-1
SC,03,08,00,01,18,05,-1,-1
SC,03,08,00,02,24,01,26.1,0
SC,03,08,00,02,24,02,26.2,0
SC,03,08,00,02,24,03,26.3,0
SC,03,08,00,02,24,04,27.4,0
SC,03,08,00,02,24,05,26.6,0
SC,03,08,00,03,30,01,35.5,0
SC,03,08,00,03,30,02,33.6,0
SC,03,08,00,03,30,03,33.8,0
SC,03,08,00,03,30,04,34.3,0
SC,03,08,00,03,30,05,34.2,0
SC,03,08,00,04,36,01,42.1,0
SC,03,08,00,04,36,02,42.1,0
SC,03,08,00,04,36,03,42.6,0
SC,03,08,00,04,36,04,42.3,0
SC,03,08,00,04,36,05,41.9,0
SC,03,08,00,05,42,01,50.9,0
SC,03,08,00,05,42,02,50,0
SC,03,08,00,05,42,03,49.8,0
SC,03,08,00,05,42,04,49.5,0
SC,03,08,00,05,42,05,49.4,0
SC,03,08,00,06,48,01,55.1,1
SC,03,08,00,06,48,02,54.3,1
SC,03,08,00,06,48,03,56.8,1
SC,03,08,00,06,48,04,57.5,1
SC,03,08,00,06,48,05,58,1
SC,03,08,00,07,54,01,67.4,1
SC,03,08,00,07,54,02,66.8,1
SC,03,08,00,07,54,03,64.8,1
SC,03,08,00,07,54,04,66.4,1
SC,03,08,00,07,54,05,63.8,1
SC,03,08,01,01,18,01,-1,-1
SC,03,08,01,01,18,02,-1,-1
SC,03,08,01,01,18,03,-1,-1
SC,03,08,01,01,18,04,-1,-1
SC,03,08,01,01,18,05,-1,-1
SC,03,08,01,02,24,01,23.6,0
SC,03,08,01,02,24,02,24.7,0
SC,03,08,01,02,24,03,25.1,0
SC,03,08,01,02,24,04,26.1,0
SC,03,08,01,02,24,05,26.3,0
SC,03,08,01,03,30,01,32.8,0
SC,03,08,01,03,30,02,32.1,0
SC,03,08,01,03,30,03,32,0
SC,03,08,01,03,30,04,32.3,0
SC,03,08,01,03,30,05,32.2,0
SC,03,08,01,04,36,01,41.5,0
SC,03,08,01,04,36,02,40.5,0
SC,03,08,01,04,36,03,40.8,0
SC,03,08,01,04,36,04,41,0
SC,03,08,01,04,36,05,40.9,0
SC,03,08,01,05,42,01,48,0
SC,03,08,01,05,42,02,46.9,0
SC,03,08,01,05,42,03,47.2,0
SC,03,08,01,05,42,04,47.2,0
SC,03,08,01,05,42,05,47.2,0
SC,03,08,01,06,48,01,55,1
SC,03,08,01,06,48,02,56.1,1
SC,03,08,01,06,48,03,57.2,1
SC,03,08,01,06,48,04,55.2,1
SC,03,08,01,06,48,05,55.8,1
SC,03,08,01,07,54,01,59.5,1
SC,03,08,01,07,54,02,62,1
SC,03,08,01,07,54,03,60.4,1
SC,03,08,01,07,54,04,60.5,1
SC,03,08,01,07,54,05,62.9,1
L2R,03,10,00,01,18,01,17.8,-1
L2R,03,10,00,01,18,02,17.9,-1
L2R,03,10,00,01,18,03,18.1,-1
L2R,03,10,00,01,18,04,18.6,-1
L2R,03,10,00,01,18,05,18.9,-1
L2R,03,10,00,02,24,01,26.5,0
L2R,03,10,00,02,24,02,27.1,0
L2R,03,10,00,02,24,03,27.3,0
L2R,03,10,00,02,24,04,27.7,0
L2R,03,10,00,02,24,05,27.5,0
L2R,03,10,00,03,30,01,33,0
L2R,03,10,00,03,30,02,33.5,0
L2R,03,10,00,03,30,03,33.3,0
L2R,03,10,00,03,30,04,33.7,0
L2R,03,10,00,03,30,05,33.5,0
L2R,03,10,00,04,36,01,41.3,0
L2R,03,10,00,04,36,02,40.7,0
L2R,03,10,00,04,36,03,40.7,0
L2R,03,10,00,04,36,04,41.5,0
L2R,03,10,00,04,36,05,41.1,0
L2R,03,10,00,05,42,01,47.2,0
L2R,03,10,00,05,42,02,47.6,0
L2R,03,10,00,05,42,03,46.9,0
L2R,03,10,00,05,42,04,47.5,0
L2R,03,10,00,05,42,05,46.8,0
L2R,03,10,00,06,48,01,56.6,1
L2R,03,10,00,06,48,02,55.3,1
L2R,03,10,00,06,48,03,55.2,1
L2R,03,10,00,06,48,04,55,1
L2R,03,10,00,06,48,05,56.1,1
L2R,03,10,00,07,54,01,61.6,1
L2R,03,10,00,07,54,02,60.9,1
L2R,03,10,00,07,54,03,60.9,1
L2R,03,10,00,07,54,04,61.2,1
L2R,03,10,00,07,54,05,60.2,1
L2R,03,10,01,01,18,01,17.1,-1
L2R,03,10,01,01,18,02,17.4,-1
L2R,03,10,01,01,18,03,18.6,-1
L2R,03,10,01,01,18,04,18.9,-1
L2R,03,10,01,01,18,05,19.2,-1
L2R,03,10,01,02,24,01,26.4,0
L2R,03,10,01,02,24,02,26.9,0
L2R,03,10,01,02,24,03,26.8,0
L2R,03,10,01,02,24,04,27,0
L2R,03,10,01,02,24,05,26.8,0
L2R,03,10,01,03,30,01,34,0
L2R,03,10,01,03,30,02,33.6,0
L2R,03,10,01,03,30,03,33.7,0
L2R,03,10,01,03,30,04,33.8,0
L2R,03,10,01,03,30,05,33.7,0
L2R,03,10,01,04,36,01,41.9,0
L2R,03,10,01,04,36,02,41.5,0
L2R,03,10,01,04,36,03,41.2,0
L2R,03,10,01,04,36,04,41.7,0
L2R,03,10,01,04,36,05,41.6,0
L2R,03,10,01,05,42,01,47.9,0
L2R,03,10,01,05,42,02,48.3,0
L2R,03,10,01,05,42,03,48.4,0
L2R,03,10,01,05,42,04,48.1,0
L2R,03,10,01,05,42,05,48,0
L2R,03,10,01,06,48,01,55.6,0
L2R,03,10,01,06,48,02,54.5,0
L2R,03,10,01,06,48,03,55.5,0
L2R,03,10,01,06,48,04,55.2,0
L2R,03,10,01,06,48,05,55.6,0
L2R,03,10,01,07,54,01,62.6,1
L2R,03,10,01,07,54,02,62.3,1
L2R,03,10,01,07,54,03,64.4,1
L2R,03,10,01,07,54,04,63.1,1
L2R,03,10,01,07,54,05,63.7,1
L1R,03,12,00,01,18,01,16.8,-1
L1R,03,12,00,01,18,02,17.6,-1
L1R,03,12,00,01,18,03,18.7,-1
L1R,03,12,00,01,18,04,19.4,-1
L1R,03,12,00,01,18,05,19.5,-1
L1R,03,12,00,02,24,01,27,0
L1R,03,12,00,02,24,02,27.5,0
L1R,03,12,00,02,24,03,27.2,0
L1R,03,12,00,02,24,04,27,0
L1R,03,12,00,02,24,05,27.3,0
L1R,03,12,00,03,30,01,34.3,0
L1R,03,12,00,03,30,02,34.8,0
L1R,03,12,00,03,30,03,34,0
L1R,03,12,00,03,30,04,34.7,0
L1R,03,12,00,03,30,05,34.7,0
L1R,03,12,00,04,36,01,41.5,0
L1R,03,12,00,04,36,02,41.5,0
L1R,03,12,00,04,36,03,41.3,0
L1R,03,12,00,04,36,04,41.4,0
L1R,03,12,00,04,36,05,41.7,0
L1R,03,12,00,05,42,01,48.7,0
L1R,03,12,00,05,42,02,48.2,0
L1R,03,12,00,05,42,03,48.4,0
L1R,03,12,00,05,42,04,48.8,0
L1R,03,12,00,05,42,05,48.6,0
L1R,03,12,00,06,48,01,54.9,0
L1R,03,12,00,06,48,02,54.5,0
L1R,03,12,00,06,48,03,54.7,0
L1R,03,12,00,06,48,04,54.5,0
L1R,03,12,00,06,48,05,55,0
L1R,03,12,00,07,54,01,63.2,1
L1R,03,12,00,07,54,02,63.1,1
L1R,03,12,00,07,54,03,61,1
L1R,03,12,00,07,54,04,61.7,1
L1R,03,12,00,07,54,05,61.3,1
L1R,03,12,01,01,18,01,19,-1
L1R,03,12,01,01,18,02,18,-1
L1R,03,12,01,01,18,03,18.7,-1
L1R,03,12,01,01,18,04,19.2,-1
L1R,03,12,01,01,18,05,19.3,-1
L1R,03,12,01,02,24,01,26.9,0
L1R,03,12,01,02,24,02,26.5,0
L1R,03,12,01,02,24,03,26.8,0
L1R,03,12,01,02,24,04,27,0
L1R,03,12,01,02,24,05,26.8,0
L1R,03,12,01,03,30,01,34.2,0
L1R,03,12,01,03,30,02,34,0
L1R,03,12,01,03,30,03,33.6,0
L1R,03,12,01,03,30,04,33.5,0
L1R,03,12,01,03,30,05,33.3,0
L1R,03,12,01,04,36,01,41.9,0
L1R,03,12,01,04,36,02,41.5,0
L1R,03,12,01,04,36,03,40.8,0
L1R,03,12,01,04,36,04,41.2,0
L1R,03,12,01,04,36,05,40,0
L1R,03,12,01,05,42,01,48.5,0
L1R,03,12,01,05,42,02,48.1,0
L1R,03,12,01,05,42,03,49.1,0
L1R,03,12,01,05,42,04,48.5,0
L1R,03,12,01,05,42,05,48,0
L1R,03,12,01,06,48,01,55.8,1
L1R,03,12,01,06,48,02,55.9,1
L1R,03,12,01,06,48,03,56.2,1
L1R,03,12,01,06,48,04,56.4,1
L1R,03,12,01,06,48,05,55.9,1
L1R,03,12,01,07,54,01,62.6,1
L1R,03,12,01,07,54,02,61.9,1
L1R,03,12,01,07,54,03,61.9,1
L1R,03,12,01,07,54,04,62,1
L1R,03,12,01,07,54,05,61.7,1
SD2,03,15,00,01,18,01,-1,-1
SD2,03,15,00,01,18,02,-1,-1
SD2,03,15,00,01,18,03,-1,-1
SD2,03,15,00,01,18,04,-1,-1
SD2,03,15,00,01,18,05,-1,-1
SD2,03,15,00,02,24,01,25.6,0
SD2,03,15,00,02,24,02,25.1,0
SD2,03,15,00,02,24,03,25.3,0
SD2,03,15,00,02,24,04,25.5,0
SD2,03,15,00,02,24,05,26,0
SD2,03,15,00,03,30,01,32.2,0
SD2,03,15,00,03,30,02,32.2,0
SD2,03,15,00,03,30,03,32.5,0
SD2,03,15,00,03,30,04,32.1,0
SD2,03,15,00,03,30,05,32.3,0
SD2,03,15,00,04,36,01,40.5,0
SD2,03,15,00,04,36,02,39.7,0
SD2,03,15,00,04,36,03,39.3,0
SD2,03,15,00,04,36,04,40.3,0
SD2,03,15,00,04,36,05,40.3,0
SD2,03,15,00,05,42,01,47.6,0
SD2,03,15,00,05,42,02,47.2,0
SD2,03,15,00,05,42,03,47.3,0
SD2,03,15,00,05,42,04,46,0
SD2,03,15,00,05,42,05,46.5,0
SD2,03,15,00,06,48,01,55.9,1
SD2,03,15,00,06,48,02,55.5,1
SD2,03,15,00,06,48,03,52.6,1
SD2,03,15,00,06,48,04,53.1,1
SD2,03,15,00,06,48,05,53.1,1
SD2,03,15,00,07,54,01,61.4,1
SD2,03,15,00,07,54,02,61.7,1
SD2,03,15,00,07,54,03,62.1,1
SD2,03,15,00,07,54,04,62.9,1
SD2,03,15,00,07,54,05,61.9,1
SD2,03,15,01,01,18,01,-1,-1
SD2,03,15,01,01,18,02,-1,-1
SD2,03,15,01,01,18,03,-1,-1
SD2,03,15,01,01,18,04,-1,-1
SD2,03,15,01,01,18,05,-1,-1
SD2,03,15,01,02,24,01,25,0
SD2,03,15,01,02,24,02,24.4,0
SD2,03,15,01,02,24,03,25.2,0
SD2,03,15,01,02,24,04,25.5,0
SD2,03,15,01,02,24,05,25.4,0
SD2,03,15,01,03,30,01,33,0
SD2,03,15,01,03,30,02,32,0
SD2,03,15,01,03,30,03,32.2,0
SD2,03,15,01,03,30,04,33.3,0
SD2,03,15,01,03,30,05,33.4,0
SD2,03,15,01,04,36,01,40.3,0
SD2,03,15,01,04,36,02,40.3,0
SD2,03,15,01,04,36,03,39.3,0
SD2,03,15,01,04,36,04,39.9,0
SD2,03,15,01,04,36,05,39.9,0
SD2,03,15,01,05,42,01,46.3,0
SD2,03,15,01,05,42,02,46.3,0
SD2,03,15,01,05,42,03,46.5,0
SD2,03,15,01,05,42,04,46,0
SD2,03,15,01,05,42,05,46.8,0
SD2,03,15,01,06,48,01,54.3,1
SD2,03,15,01,06,48,02,55,1
SD2,03,15,01,06,48,03,54.2,1
SD2,03,15,01,06,48,04,54.7,1
SD2,03,15,01,06,48,05,53,1
SD2,03,15,01,07,54,01,62.2,1
SD2,03,15,01,07,54,02,61.7,1
SD2,03,15,01,07,54,03,60,1
SD2,03,15,01,07,54,04,61,1
SD2,03,15,01,07,54,05,62,1
SD3,03,18,00,01,18,01,19,-1
SD3,03,18,00,01,18,02,20.2,-1
SD3,03,18,00,01,18,03,20.6,-1
SD3,03,18,00,01,18,04,20.6,-1
SD3,03,18,00,01,18,05,20.8,-1
SD3,03,18,00,02,24,01,24.8,0
SD3,03,18,00,02,24,02,24.5,0
SD3,03,18,00,02,24,03,24.7,0
SD3,03,18,00,02,24,04,25.1,0
SD3,03,18,00,02,24,05,25.1,0
SD3,03,18,00,03,30,01,32.1,0
SD3,03,18,00,03,30,02,31.8,0
SD3,03,18,00,03,30,03,32.1,0
SD3,03,18,00,03,30,04,31.9,0
SD3,03,18,00,03,30,05,32.1,0
SD3,03,18,00,04,36,01,38.6,0
SD3,03,18,00,04,36,02,39,0
SD3,03,18,00,04,36,03,39.1,0
SD3,03,18,00,04,36,04,39.8,0
SD3,03,18,00,04,36,05,39.5,0
SD3,03,18,00,05,42,01,48,0
SD3,03,18,00,05,42,02,48.7,0
SD3,03,18,00,05,42,03,48.7,0
SD3,03,18,00,05,42,04,49.4,0
SD3,03,18,00,05,42,05,49.3,0
SD3*,03,18,00,06,48,01,53.4,0
SD3*,03,18,00,06,48,02,54.2,0
SD3*,03,18,00,06,48,03,53.9,0
SD3*,03,18,00,06,48,04,54.8,0
SD3*,03,18,00,06,48,05,54.4,0
SD3,03,18,00,07,54,01,62.2,1
SD3,03,18,00,07,54,02,63.3,1
SD3,03,18,00,07,54,03,60.4,1
SD3,03,18,00,07,54,04,60,1
SD3,03,18,00,07,54,05,61.8,1
SD3,03,18,01,01,18,01,18.2,-1
SD3,03,18,01,01,18,02,18.1,-1
SD3,03,18,01,01,18,03,20.2,-1
SD3,03,18,01,01,18,04,20.4,-1
SD3,03,18,01,01,18,05,20.1,-1
SD3,03,18,01,02,24,01,25.8,0
SD3,03,18,01,02,24,02,25.6,0
SD3,03,18,01,02,24,03,25.5,0
SD3,03,18,01,02,24,04,26,0
SD3,03,18,01,02,24,05,25.7,0
SD3,03,18,01,03,30,01,32.8,0
SD3,03,18,01,03,30,02,32.8,0
SD3,03,18,01,03,30,03,32.3,0
SD3,03,18,01,03,30,04,33.2,0
SD3,03,18,01,03,30,05,32.7,0
SD3,03,18,01,04,36,01,40.8,0
SD3,03,18,01,04,36,02,40.6,0
SD3,03,18,01,04,36,03,40.2,0
SD3,03,18,01,04,36,04,40.4,0
SD3,03,18,01,04,36,05,40.5,0
SD3,03,18,01,05,42,01,47.5,0
SD3,03,18,01,05,42,02,47.3,0
SD3,03,18,01,05,42,03,46.7,0
SD3,03,18,01,05,42,04,46.5,0
SD3,03,18,01,05,42,05,47.1,0
SD3,03,18,01,06,48,01,53.3,1
SD3,03,18,01,06,48,02,53,1
SD3,03,18,01,06,48,03,54.3,1
SD3,03,18,01,06,48,04,54.3,1
SD3,03,18,01,06,48,05,54.4,1
SD3,03,18,01,07,54,01,62.2,1
SD3,03,18,01,07,54,02,62.8,1
SD3,03,18,01,07,54,03,62.2,1
SD3,03,18,01,07,54,04,61.6,1
SD3,03,18,01,07,54,05,62.6,1
